Repository: louiseqcy/Real_time_SOC_estimation_EKF_vs_CNN

Real-time SOC estimation of a Lithium-Ion Battery

ECM_2RC_SIM.py: Battery Model with 2RC components and hysteresis voltage.
                Output: battery_sim_output.csv

MECH501_EKF_A3: Last version of Real-time SOC estimation using Extended Kalman Filter
CNN_SOC.py: Last version of Real-time SOC estimation using Convolutional Neural Network

MECH501_LOUISE_QUINCY.py: complete CNN vs EKF implementation for real-time SOC estimation
                Output: ekf_soc_predictions.csv and cnn_soc_predictions

Real-time SOC estimation EKF vs CNN.pdf - Theory of implementation and results comparison

File: Melasta_10C_Discharge.csv
Voltage (V),Current (A),Capacity (mAh),T1(C),
4.3362,-139.9967,0.0,24.5
3.9917,-139.9845,38.9,24.5
3.9725,-139.9884,77.8,24.5
3.9566,-139.9878,116.7,24.5
3.943,-139.9893,155.5,24.6
3.9309,-139.9843,194.4,24.7
3.92,-139.9834,233.3,24.8
3.9103,-139.9886,272.2,24.9
3.9013,-139.9879,311.1,25.0
3.8931,-139.9831,350.0,25.2
3.8854,-139.9888,388.9,25.3
3.8784,-139.9838,427.7,25.5
3.8718,-139.9886,466.6,25.6
3.8657,-139.9862,505.5,25.7
3.8601,-139.9898,544.4,25.9
3.8548,-139.9824,583.3,26.0
3.8498,-139.9848,622.2,26.1
3.8453,-139.9866,661.0,26.3
3.841,-139.9881,699.9,26.4
3.837,-139.9854,738.8,26.5
3.8332,-139.9821,777.7,26.7
3.8298,-139.9845,816.6,26.8
3.8265,-139.9896,855.5,27.0
3.8235,-139.9872,894.4,27.1
3.8207,-139.9825,933.2,27.2
3.8181,-139.9911,972.1,27.4
3.8156,-139.9885,1011.0,27.5
3.8133,-139.9894,1049.9,27.7
3.8111,-139.9915,1088.8,27.8
3.8091,-139.9849,1127.7,28.0
3.8072,-139.9853,1166.6,28.1
3.8054,-139.9832,1205.4,28.3
3.8037,-139.9835,1244.3,28.4
3.8021,-139.9888,1283.2,28.6
3.8006,-139.9903,1322.1,28.7
3.7991,-139.9902,1361.0,28.8
3.7977,-139.9876,1399.9,29.0
3.7964,-139.985,1438.8,29.1
3.7951,-139.986,1477.6,29.2
3.7938,-139.9826,1516.5,29.4
3.7926,-139.9844,1555.4,29.5
3.7915,-139.9856,1594.3,29.7
3.7904,-139.9888,1633.2,29.8
3.7892,-139.9908,1672.1,29.9
3.7881,-139.9857,1710.9,30.1
3.787,-139.9869,1749.8,30.2
3.786,-139.9931,1788.7,30.3
3.7849,-139.9843,1827.6,30.5
3.7839,-139.983,1866.5,30.6
3.7829,-139.989,1905.4,30.7
3.7819,-139.9847,1944.3,30.8
3.7809,-139.9859,1983.1,31.0
3.7799,-139.9829,2022.0,31.1
3.7788,-139.9929,2060.9,31.2
3.7778,-139.986,2099.8,31.3
3.7768,-139.9826,2138.7,31.5
3.7758,-139.9837,2177.6,31.6
3.7747,-139.9897,2216.5,31.7
3.7736,-139.9882,2255.3,31.8
3.7726,-139.9888,2294.2,31.9
3.7716,-139.989,2333.1,32.0
3.7704,-139.9877,2372.0,32.2
3.7693,-139.9892,2410.9,32.3
3.7682,-139.9871,2449.8,32.5
3.7671,-139.9892,2488.6,32.6
3.766,-139.9854,2527.5,32.7
3.7648,-139.9837,2566.4,32.8
3.7636,-139.9898,2605.3,32.9
3.7624,-139.9807,2644.2,33.0
3.7612,-139.9829,2683.1,33.1
3.76,-139.9861,2722.0,33.3
3.7587,-139.9886,2760.8,33.4
3.7575,-139.9889,2799.7,33.5
3.7562,-139.9874,2838.6,33.6
3.7549,-139.9829,2877.5,33.7
3.7537,-139.9833,2916.4,33.8
3.7523,-139.9883,2955.3,34.0
3.751,-139.9856,2994.2,34.1
3.7497,-139.9793,3033.0,34.2
3.7483,-139.9884,3071.9,34.3
3.747,-139.9841,3110.8,34.4
3.7457,-139.9861,3149.7,34.5
3.7443,-139.9903,3188.6,34.6
3.7429,-139.9853,3227.5,34.7
3.7415,-139.9889,3266.4,34.8
3.7402,-139.9819,3305.2,34.9
3.7388,-139.9843,3344.1,35.0
3.7374,-139.9857,3383.0,35.1
3.736,-139.9865,3421.9,35.2
3.7345,-139.9873,3460.8,35.3
3.7331,-139.9874,3499.7,35.4
3.7316,-139.9837,3538.6,35.5
3.7302,-139.9877,3577.4,35.5
3.7287,-139.99,3616.3,35.6
3.7272,-139.9897,3655.2,35.8
3.7258,-139.9879,3694.1,35.9
3.7243,-139.9855,3733.0,36.0
3.7228,-139.9903,3771.9,36.0
3.7213,-139.9885,3810.7,36.1
3.7198,-139.9851,3849.6,36.2
3.7183,-139.9864,3888.5,36.3
3.7167,-139.9867,3927.4,36.4
3.7152,-139.9885,3966.3,36.5
3.7136,-139.9836,4005.2,36.6
3.7121,-139.9857,4044.1,36.7
3.7105,-139.9851,4082.9,36.8
3.7089,-139.984,4121.8,36.9
3.7073,-139.9907,4160.7,37.0
3.7058,-139.9888,4199.6,37.0
3.7041,-139.9893,4238.5,37.1
3.7025,-139.9815,4277.4,37.2
3.7009,-139.9854,4316.3,37.3
3.6993,-139.9873,4355.1,37.4
3.6976,-139.9866,4394.0,37.4
3.696,-139.9834,4432.9,37.6
3.6944,-139.989,4471.8,37.7
3.6927,-139.9793,4510.7,37.7
3.691,-139.9862,4549.6,37.8
3.6893,-139.9867,4588.5,37.9
3.6877,-139.9821,4627.3,38.0
3.686,-139.9905,4666.2,38.1
3.6843,-139.9839,4705.1,38.2
3.6826,-139.9897,4744.0,38.3
3.681,-139.9868,4782.9,38.3
3.6793,-139.9889,4821.8,38.4
3.6776,-139.9918,4860.6,38.5
3.6759,-139.9877,4899.5,38.6
3.6742,-139.9793,4938.4,38.7
3.6725,-139.9902,4977.3,38.8
3.6708,-139.9923,5016.2,38.8
3.6691,-139.9843,5055.1,38.9
3.6674,-139.9868,5094.0,39.0
3.6657,-139.9888,5132.8,39.0
3.6641,-139.9835,5171.7,39.1
3.6624,-139.9898,5210.6,39.1
3.6607,-139.9859,5249.5,39.2
3.659,-139.9832,5288.4,39.3
3.6574,-139.9897,5327.3,39.4
3.6557,-139.9911,5366.2,39.5
3.6541,-139.9863,5405.0,39.5
3.6525,-139.991,5443.9,39.6
3.6508,-139.9881,5482.8,39.7
3.6492,-139.9853,5521.7,39.7
3.6476,-139.9889,5560.6,39.8
3.646,-139.983,5599.5,39.9
3.6444,-139.9853,5638.4,40.0
3.6428,-139.9879,5677.2,40.0
3.6412,-139.9833,5716.1,40.1
3.6396,-139.9828,5755.0,40.1
3.638,-139.9838,5793.9,40.2
3.6365,-139.9842,5832.8,40.2
3.6349,-139.9908,5871.7,40.3
3.6334,-139.9883,5910.6,40.3
3.6319,-139.9918,5949.4,40.4
3.6303,-139.9825,5988.3,40.5
3.6288,-139.9875,6027.2,40.6
3.6273,-139.9895,6066.1,40.6
3.6258,-139.9824,6105.0,40.7
3.6243,-139.9807,6143.9,40.8
3.6228,-139.9869,6182.8,40.9
3.6213,-139.982,6221.6,40.9
3.6198,-139.9903,6260.5,41.0
3.6183,-139.9886,6299.4,41.1
3.6169,-139.9885,6338.3,41.1
3.6154,-139.9902,6377.2,41.2
3.614,-139.9879,6416.1,41.3
3.6125,-139.9887,6454.9,41.3
3.6111,-139.9865,6493.8,41.4
3.6097,-139.9887,6532.7,41.5
3.6083,-139.9888,6571.6,41.5
3.6069,-139.9907,6610.5,41.6
3.6055,-139.9819,6649.4,41.7
3.6041,-139.9902,6688.3,41.8
3.6028,-139.9884,6727.1,41.8
3.6014,-139.9885,6766.0,41.9
3.6001,-139.9917,6804.9,42.0
3.5987,-139.9906,6843.8,42.1
3.5974,-139.9855,6882.7,42.1
3.596,-139.9872,6921.6,42.2
3.5947,-139.9812,6960.5,42.2
3.5934,-139.986,6999.3,42.3
3.5922,-139.9911,7038.2,42.3
3.5909,-139.9902,7077.1,42.4
3.5896,-139.99,7116.0,42.5
3.5883,-139.9824,7154.9,42.6
3.5871,-139.9852,7193.8,42.7
3.5858,-139.9929,7232.7,42.8
3.5846,-139.9824,7271.5,42.8
3.5834,-139.9922,7310.4,42.9
3.5822,-139.9915,7349.3,43.0
3.581,-139.9872,7388.2,43.1
3.5798,-139.9891,7427.1,43.2
3.5787,-139.9832,7466.0,43.3
3.5775,-139.992,7504.9,43.4
3.5763,-139.9907,7543.7,43.5
3.5751,-139.983,7582.6,43.6
3.574,-139.9829,7621.5,43.7
3.5729,-139.9865,7660.4,43.8
3.5718,-139.9868,7699.3,43.8
3.5707,-139.9859,7738.2,43.9
3.5696,-139.9903,7777.1,43.9
3.5685,-139.9899,7815.9,44.0
3.5674,-139.9896,7854.8,44.0
3.5664,-139.9841,7893.7,44.0
3.5653,-139.985,7932.6,44.0
3.5643,-139.9851,7971.5,44.0
3.5632,-139.9882,8010.4,44.0
3.5622,-139.984,8049.2,44.0
3.5612,-139.9871,8088.1,44.1
3.5602,-139.9895,8127.0,44.1
3.5592,-139.9909,8165.9,44.2
3.5583,-139.983,8204.8,44.2
3.5573,-139.9893,8243.7,44.3
3.5564,-139.9863,8282.6,44.3
3.5554,-139.9881,8321.4,44.4
3.5545,-139.9869,8360.3,44.4
3.5536,-139.9842,8399.2,44.5
3.5527,-139.9919,8438.1,44.5
3.5518,-139.9817,8477.0,44.6
3.5509,-139.9852,8515.9,44.6
3.5501,-139.9832,8554.8,44.6
3.5492,-139.9921,8593.6,44.6
3.5484,-139.9862,8632.5,44.7
3.5475,-139.9909,8671.4,44.7
3.5467,-139.986,8710.3,44.8
3.5459,-139.9909,8749.2,44.8
3.5451,-139.9846,8788.1,44.8
3.5443,-139.9904,8827.0,44.9
3.5435,-139.9911,8865.8,44.9
3.5427,-139.9944,8904.7,44.9
3.5419,-139.9878,8943.6,45.0
3.5411,-139.9837,8982.5,45.0
3.5403,-139.9864,9021.4,45.1
3.5396,-139.9829,9060.3,45.2
3.5388,-139.984,9099.2,45.2
3.538,-139.9877,9138.0,45.3
3.5372,-139.9886,9176.9,45.3
3.5364,-139.9838,9215.8,45.4
3.5357,-139.9869,9254.7,45.5
3.5349,-139.9857,9293.6,45.5
3.5341,-139.9916,9332.5,45.6
3.5334,-139.9842,9371.4,45.6
3.5326,-139.9864,9410.2,45.7
3.5318,-139.9849,9449.1,45.8
3.531,-139.9832,9488.0,45.8
3.5302,-139.9926,9526.9,45.9
3.5294,-139.9922,9565.8,45.9
3.5286,-139.9833,9604.7,46.0
3.5278,-139.983,9643.6,46.0
3.527,-139.9822,9682.4,46.0
3.5262,-139.9865,9721.3,46.1
3.5254,-139.9853,9760.2,46.1
3.5245,-139.9881,9799.1,46.2
3.5238,-139.9849,9838.0,46.3
3.5229,-139.9872,9876.9,46.3
3.5221,-139.9922,9915.8,46.4
3.5213,-139.9862,9954.6,46.5
3.5204,-139.9911,9993.5,46.5
3.5196,-139.983,10032.4,46.6
3.5187,-139.9852,10071.3,46.6
3.5178,-139.9914,10110.2,46.6
3.5169,-139.9858,10149.1,46.7
3.516,-139.9873,10187.9,46.7
3.5151,-139.9865,10226.8,46.7
3.5143,-139.9858,10265.7,46.8
3.5134,-139.9836,10304.6,46.8
3.5125,-139.988,10343.5,46.9
3.5115,-139.991,10382.4,46.9
3.5106,-139.9849,10421.3,46.9
3.5096,-139.9833,10460.1,47.0
3.5087,-139.9863,10499.0,47.0
3.5078,-139.9918,10537.9,47.1
3.5068,-139.9843,10576.8,47.1
3.5058,-139.9878,10615.7,47.1
3.5048,-139.991,10654.6,47.1
3.5038,-139.9938,10693.5,47.2
3.5028,-139.9794,10732.3,47.2
3.5018,-139.9841,10771.2,47.2
3.5007,-139.9859,10810.1,47.3
3.4997,-139.984,10849.0,47.4
3.4987,-139.9861,10887.9,47.4
3.4976,-139.9887,10926.8,47.5
3.4965,-139.9874,10965.7,47.5
3.4954,-139.9897,11004.5,47.6
3.4944,-139.9912,11043.4,47.6
3.4932,-139.9875,11082.3,47.7
3.4921,-139.9851,11121.2,47.7
3.491,-139.9849,11160.1,47.8
3.4899,-139.9881,11199.0,47.8
3.4887,-139.9858,11237.9,47.9
3.4876,-139.9863,11276.7,47.9
3.4864,-139.9849,11315.6,47.9
3.4852,-139.9873,11354.5,48.0
3.484,-139.987,11393.4,48.0
3.4828,-139.9918,11432.3,48.1
3.4815,-139.9892,11471.2,48.1
3.4803,-139.9823,11510.1,48.2
3.479,-139.9857,11548.9,48.2
3.4777,-139.9869,11587.8,48.3
3.4764,-139.9894,11626.7,48.3
3.4751,-139.9896,11665.6,48.4
3.4737,-139.9813,11704.5,48.5
3.4724,-139.99,11743.4,48.5
3.471,-139.9872,11782.2,48.6
3.4695,-139.9849,11821.1,48.6
3.4681,-139.991,11860.0,48.6
3.4666,-139.9899,11898.9,48.7
3.4652,-139.9865,11937.8,48.7
3.4636,-139.9889,11976.7,48.7
3.4621,-139.987,12015.6,48.8
3.4606,-139.9842,12054.4,48.8
3.459,-139.9903,12093.3,48.9
3.4573,-139.9918,12132.2,49.0
3.4557,-139.9854,12171.1,49.0
3.454,-139.9863,12210.0,49.1
3.4522,-139.9908,12248.9,49.2
3.4505,-139.9914,12287.8,49.2
3.4487,-139.9885,12326.6,49.3
3.4468,-139.9926,12365.5,49.3
3.4449,-139.9864,12404.4,49.3
3.4429,-139.9836,12443.3,49.4
3.4409,-139.9845,12482.2,49.5
3.4388,-139.984,12521.1,49.5
3.4367,-139.9935,12560.0,49.5
3.4345,-139.9869,12598.8,49.5
3.4322,-139.9903,12637.7,49.6
3.4299,-139.9863,12676.6,49.7
3.4275,-139.9921,12715.5,49.8
3.4247,-139.9923,12754.4,49.8
3.4221,-139.988,12793.3,49.9
3.4194,-139.9895,12832.2,49.9
3.4165,-139.9848,12871.0,50.0
3.4136,-139.9852,12909.9,50.1
3.4105,-139.9886,12948.8,50.2
3.4072,-139.9848,12987.7,50.3
3.4038,-139.9848,13026.6,50.4
3.4001,-139.9831,13065.5,50.4
3.3963,-139.9851,13104.4,50.6
3.3922,-139.9909,13143.2,50.7
3.3879,-139.982,13182.1,50.8
3.3833,-139.9893,13221.0,50.9
3.3784,-139.9865,13259.9,51.0
3.3731,-139.9829,13298.8,51.1
3.3674,-139.9895,13337.7,51.2
3.3613,-139.9874,13376.6,51.2
3.3547,-139.99,13415.4,51.3
3.3475,-139.9871,13454.3,51.4
3.3398,-139.9906,13493.2,51.5
3.3312,-139.9915,13532.1,51.6
3.322,-139.9928,13571.0,51.7
3.3119,-139.9892,13609.9,51.7
3.3008,-139.9871,13648.8,51.8
3.2887,-139.9872,13687.6,51.9
3.2755,-139.9851,13726.5,52.0
3.2609,-139.9844,13765.4,52.1
3.2446,-139.988,13804.3,52.2
3.2267,-139.9877,13843.2,52.3
3.2068,-139.9829,13882.1,52.4
3.1843,-139.9913,13921.0,52.5
3.1591,-139.9857,13959.8,52.5
3.1303,-139.9876,13998.7,52.6
3.0964,-139.9906,14037.6,52.7
3.0566,-139.9844,14076.5,52.8
3.0074,-139.9847,14115.4,52.9
2.9999,-139.9841,14120.4,52.8

File: Melasta_1C_Discharge.csv (part 1 of 2)
Voltage (V),Current (A),Capacity (mAh),T1(C),
4.34,-13.9994,0,24.5,
4.2733,-13.999,116.7,24.6,
4.2604,-13.9995,233.3,24.7,
4.25,-13.9991,350,24.8,
4.2401,-14.0005,466.6,24.9,
4.2306,-13.9985,583.3,25,
4.2211,-13.999,700,25.1,
4.2118,-13.9999,816.6,25.1,
4.2024,-14.0001,933.3,25.2,
4.193,-13.9993,1049.9,25.2,
4.1836,-13.999,1166.6,25.3,
4.1743,-14.0002,1283.3,25.3,
4.1649,-14.0001,1399.9,25.4,
4.1555,-13.9996,1516.6,25.4,
4.1462,-13.9991,1633.2,25.5,
4.1369,-13.9989,1749.9,25.5,
4.1276,-13.9997,1866.5,25.6,
4.1184,-13.9992,1983.2,25.6,
4.1091,-13.9989,2099.9,25.6,
4.0999,-13.9995,2216.5,25.6,
4.0907,-13.9991,2333.2,25.6,
4.0815,-13.9988,2449.8,25.7,
4.0724,-13.9994,2566.5,25.7,
4.0632,-13.9994,2683.2,25.7,
4.0541,-13.9987,2799.8,25.8,
4.045,-13.9986,2916.5,25.8,
4.0359,-13.999,3033.1,25.8,
4.027,-13.9989,3149.8,25.9,
4.0183,-13.9991,3266.5,25.9,
4.0103,-13.9991,3383.1,25.9,
4.0027,-13.9998,3499.8,26,
3.995,-13.9989,3616.4,26,
3.9867,-13.9986,3733.1,26.1,
3.9776,-13.9987,3849.8,26.1,
3.968,-13.9994,3966.4,26.1,
3.958,-13.9992,4083.1,26.2,
3.9481,-13.999,4199.7,26.2,
3.9387,-13.9995,4316.4,26.1,
3.93,-13.9997,4433,26.1,
3.9218,-13.9994,4549.7,26,
3.914,-13.999,4666.4,26,
3.9066,-13.9988,4783,25.9,
3.8997,-13.9992,4899.7,25.8,
3.8932,-13.9996,5016.3,25.8,
3.887,-13.9997,5133,25.8,
3.8809,-13.9984,5249.7,25.8,
3.8747,-13.999,5366.3,25.7,
3.8686,-13.9993,5483,25.7,
3.8626,-13.9993,5599.6,25.7,
3.8565,-13.999,5716.3,25.7,
3.8506,-13.9991,5833,25.7,
3.8447,-13.9984,5949.6,25.7,
3.839,-13.9994,6066.3,25.7,
3.8334,-13.9992,6182.9,25.7,
3.8279,-13.9988,6299.6,25.8,
3.8225,-13.9991,6416.3,25.8,
3.8172,-13.9991,6532.9,25.8,
3.8121,-13.9993,6649.6,25.8,
3.807,-13.9987,6766.2,25.8,
3.8021,-13.9997,6882.9,25.8,
3.7973,-13.9988,6999.6,25.8,
3.7926,-13.999,7116.2,25.8,
3.7879,-13.9991,7232.9,25.9,
3.7834,-13.999,7349.5,25.9,
3.779,-13.9991,7466.2,25.9,
3.7747,-13.999,7582.9,25.9,
3.7704,-13.9986,7699.5,25.9,
3.7663,-14,7816.2,25.9,
3.7623,-13.9988,7932.8,25.9,
3.7583,-13.9989,8049.5,25.9,
3.7544,-13.9994,8166.1,25.9,
3.7507,-13.9991,8282.8,26,
3.7469,-13.999,8399.5,26,
3.7434,-13.9993,8516.1,26,
3.7398,-13.9993,8632.8,26.1,
3.7364,-13.9988,8749.4,26.1,
3.733,-13.9993,8866.1,26.1,
3.7297,-13.9989,8982.8,26.1,
3.7265,-13.999,9099.4,26.2,
3.7234,-13.9987,9216.1,26.2,
3.7203,-13.9993,9332.7,26.2,
3.7174,-13.9987,9449.4,26.2,
3.7145,-13.9994,9566.1,26.3,
3.7117,-13.9993,9682.7,26.3,
3.709,-13.9993,9799.4,26.3,
3.7064,-13.999,9916,26.4,
3.704,-13.999,10032.7,26.4,
3.7017,-13.9995,10149.4,26.5,
3.6994,-13.999,10266,26.5,
3.6972,-13.999,10382.7,26.5,
3.695,-13.999,10499.3,26.6,
3.6929,-13.9992,10616,26.6,
3.6907,-13.9994,10732.7,26.7,
3.6884,-13.999,10849.3,26.7,
3.6861,-13.998,10966,26.8,
3.6838,-13.9998,11082.6,26.8,
3.6813,-13.999,11199.3,26.9,
3.6788,-13.9994,11316,26.9,
3.6761,-13.9993,11432.6,26.9,
3.6733,-13.9992,11549.3,27,
3.6703,-13.999,11665.9,27.1,
3.6671,-13.9994,11782.6,27.1,
3.6638,-13.9989,11899.3,27.2,
3.6603,-13.9992,12015.9,27.3,
3.6567,-13.9989,12132.6,27.3,
3.6531,-13.9993,12249.2,27.4,
3.6497,-13.9995,12365.9,27.4,
3.6464,-13.9997,12482.6,27.5,
3.6433,-13.9983,12599.2,27.5,
3.6404,-13.9989,12715.9,27.5,
3.6373,-13.9996,12832.5,27.6,
3.6339,-13.9993,12949.2,27.5,
3.6298,-13.9992,13065.9,27.6,
3.6248,-13.9993,13182.5,27.6,
3.6182,-13.9994,13299.2,27.7,
3.6091,-13.9987,13415.8,27.7,
3.596,-13.9993,13532.5,27.8,
3.5777,-13.9993,13649.2,27.8,
3.5536,-13.9994,13765.8,27.8,
3.5228,-13.999,13882.5,27.8,
3.4834,-13.9992,13999.1,27.9,
3.432,-13.9993,14115.8,28.1,
3.3621,-13.9987,14232.5,28.2,
3.2574,-13.9992,14349.1,28.3,
3.0311,-13.999,14465.8,28.4,
2.9998,-13.9993,14472.7,28.4,
4.3214,-13.9996,0,24.3,
4.2745,-13.9994,116.7,24.2,
4.2617,-13.9989,233.3,24.2,
4.2512,-14.0002,350,24.3,
4.2412,-13.9995,466.6,24.3,
4.2316,-13.9995,583.3,24.4,
4.222,-13.9992,700,24.4,
4.2125,-13.9995,816.6,24.5,
4.2031,-13.9993,933.3,24.5,
4.1936,-13.9989,1049.9,24.5,
4.1841,-13.9993,1166.6,24.5,
4.1746,-13.9998,1283.3,24.6,
4.1651,-13.9989,1399.9,24.6,
4.1556,-13.9993,1516.6,24.6,
4.1462,-13.9996,1633.2,24.6,
4.1367,-13.9995,1749.9,24.6,
4.1273,-13.9995,1866.6,24.6,
4.1179,-13.999,1983.2,24.7,
4.1086,-13.9996,2099.9,24.7,
4.0992,-13.9989,2216.5,24.7,
4.0899,-14,2333.2,24.7,
4.0807,-13.9994,2449.9,24.7,
4.0714,-13.9989,2566.5,24.7,
4.0621,-13.9988,2683.2,24.8,
4.0529,-13.9988,2799.9,24.8,
4.0437,-13.9992,2916.5,24.8,
4.0344,-13.9997,3033.2,24.8,
4.0254,-13.9996,3149.8,24.8,
4.0166,-13.9996,3266.5,24.8,
4.0086,-13.9991,3383.2,24.8,
4.0008,-13.9993,3499.8,24.8,
3.9929,-13.999,3616.5,24.8,
3.9843,-13.9997,3733.1,24.8,
3.9751,-13.9996,3849.8,24.8,
3.9653,-13.9986,3966.5,24.9,
3.9552,-13.9991,4083.1,24.9,
3.9452,-13.9997,4199.8,24.9,
3.9358,-14,4316.4,24.8,
3.927,-13.9987,4433.1,24.8,
3.9188,-13.9992,4549.8,24.8,
3.911,-13.9988,4666.4,24.8,
3.9037,-13.9999,4783.1,24.7,
3.8968,-13.9995,4899.7,24.7,
3.8904,-13.9984,5016.4,24.7,
3.8842,-13.9995,5133.1,24.7,
3.878,-13.9987,5249.7,24.7,
3.8719,-13.9991,5366.4,24.7,
3.8658,-13.9991,5483,24.7,
3.8597,-13.9987,5599.7,24.7,
3.8537,-13.9999,5716.4,24.7,
3.8478,-13.9988,5833,24.6,
3.8419,-13.9993,5949.7,24.7,
3.8362,-13.9993,6066.3,24.7,
3.8306,-13.9989,6183,24.7,
3.8251,-13.9998,6299.7,24.7,
3.8197,-13.9991,6416.3,24.7,
3.8145,-13.9996,6533,24.7,
3.8093,-13.9999,6649.7,24.7,
3.8042,-13.9995,6766.3,24.7,
3.7993,-13.9986,6883,24.7,
3.7944,-13.9998,6999.6,24.7,
3.7897,-13.9998,7116.3,24.7,
3.7851,-13.9991,7233,24.7,
3.7805,-13.9999,7349.6,24.7,
3.7761,-13.9994,7466.3,24.7,
3.7718,-13.9998,7582.9,24.7,
3.7675,-14.0004,7699.6,24.8,
3.7634,-13.9991,7816.3,24.8,
3.7594,-13.9986,7932.9,24.8,
3.7555,-13.9996,8049.6,24.8,
3.7516,-14,8166.2,24.8,
3.7479,-13.999,8282.9,24.8,
3.7441,-13.9997,8399.6,24.8,
3.7405,-13.9986,8516.2,24.8,
3.737,-13.999,8632.9,24.8,
3.7335,-14,8749.5,24.8,
3.7301,-13.9996,8866.2,24.9,
3.7268,-13.9987,8982.9,24.9,
3.7236,-13.9995,9099.5,24.9,
3.7205,-13.9992,9216.2,24.9,
3.7174,-13.9996,9332.8,24.9,
3.7144,-13.999,9449.5,24.9,
3.7116,-13.9987,9566.2,24.9,
3.7088,-13.9993,9682.8,24.9,
3.7062,-13.999,9799.5,25,
3.7038,-13.9988,9916.2,25,
3.7013,-14,10032.8,25,
3.699,-13.9992,10149.5,25,
3.6968,-13.9994,10266.1,25,
3.6945,-13.9997,10382.8,25,
3.6923,-13.9992,10499.5,25,
3.6901,-14.0002,10616.1,25,
3.6878,-13.9996,10732.8,25.1,
3.6855,-13.9996,10849.4,25.1,
3.6831,-13.9992,10966.1,25.1,
3.6806,-14.0002,11082.8,25.1,
3.678,-13.9996,11199.4,25.1,
3.6754,-13.9993,11316.1,25.2,
3.6726,-13.9988,11432.7,25.2,
3.6696,-13.9996,11549.4,25.2,
3.6665,-13.9999,11666.1,25.2,
3.6632,-13.9991,11782.7,25.2,
3.6598,-13.9997,11899.4,25.2,
3.6562,-13.9995,12016.1,25.3,
3.6525,-13.9998,12132.7,25.3,
3.6489,-13.9999,12249.4,25.3,
3.6455,-13.9995,12366,25.3,
3.6423,-13.9994,12482.7,25.3,
3.6392,-13.9998,12599.4,25.3,
3.6359,-13.9986,12716,25.3,
3.6323,-13.999,12832.7,25.4,
3.6281,-13.9993,12949.3,25.4,
3.623,-14.0001,13066,25.4,
3.6164,-13.9991,13182.7,25.4,
3.6074,-13.9991,13299.3,25.4,
3.5949,-13.999,13416,25.4,
3.5776,-13.9992,13532.7,25.4,
3.5548,-14,13649.3,25.5,
3.5254,-13.999,13766,25.5,
3.4878,-13.9992,13882.6,25.5,
3.4384,-13.9992,13999.3,25.5,
3.3708,-13.9998,14116,25.6,
3.2694,-13.9992,14232.6,25.6,
3.0645,-13.9989,14349.3,25.7,
2.9999,-13.9997,14366.5,25.7,
4.334,-13.9989,0,35.2,
4.3001,-13.9993,38.9,35.2,
4.2931,-13.9991,77.8,35.3,
4.2881,-13.9998,116.7,35.3,
4.284,-13.9999,155.5,35.3,
4.2802,-13.9996,194.4,35.3,
4.2767,-13.9991,233.3,35.3,
4.2733,-13.9995,272.2,35.3,
4.27,-13.9993,311.1,35.4,
4.2667,-13.9993,350,35.4,
4.2634,-13.9996,388.9,35.4,
4.2602,-13.9995,427.8,35.4,
4.257,-13.9991,466.6,35.4,
4.2538,-13.9992,505.5,35.5,
4.2506,-13.9992,544.4,35.5,
4.2474,-13.9994,583.3,35.5,
4.2443,-13.9998,622.2,35.5,
4.2411,-13.9991,661.1,35.5,
4.238,-13.9995,700,35.5,
4.2348,-13.9995,738.8,35.5,
4.2317,-13.9994,777.7,35.5,
4.2285,-13.999,816.6,35.6,
4.2254,-13.9989,855.5,35.6,
4.2222,-13.9991,894.4,35.6,
4.2191,-13.9993,933.3,35.6,
4.216,-13.9993,972.2,35.6,
4.2128,-13.9997,1011.1,35.6,
4.2097,-13.9991,1049.9,35.6,
4.2066,-13.9991,1088.8,35.7,
4.2034,-13.999,1127.7,35.7,
4.2004,-13.9986,1166.6,35.7,
4.1972,-13.9993,1205.5,35.7,
4.1941,-13.9992,1244.4,35.7,
4.191,-13.9991,1283.3,35.7,
4.1879,-13.9993,1322.1,35.7,
4.1848,-13.9994,1361,35.7,
4.1817,-13.9989,1399.9,35.7,
4.1786,-13.999,1438.8,35.8,
4.1754,-13.9996,1477.7,35.8,
4.1724,-13.9987,1516.6,35.8,
4.1693,-13.9991,1555.5,35.8,
4.1662,-13.9985,1594.3,35.8,
4.1631,-13.9987,1633.2,35.8,
4.16,-13.9991,1672.1,35.8,
4.1569,-13.9987,1711,35.8,
4.1539,-13.9989,1749.9,35.8,
4.1508,-13.999,1788.8,35.8,
4.1477,-13.9991,1827.7,35.8,
4.1446,-13.9989,1866.6,35.9,
4.1416,-13.9993,1905.4,35.9,
4.1385,-13.9992,1944.3,35.9,
4.1355,-13.9992,1983.2,35.9,
4.1324,-13.9996,2022.1,35.9,
4.1294,-13.9996,2061,35.9,
4.1263,-13.9994,2099.9,35.9,
4.1233,-13.9995,2138.8,35.9,
4.1202,-13.9988,2177.6,35.9,
4.1172,-13.9994,2216.5,35.9,
4.1142,-13.999,2255.4,35.9,
4.1111,-13.999,2294.3,35.9,
4.1081,-13.9992,2333.2,36,
4.1051,-13.9991,2372.1,36,
4.102,-13.9987,2411,36,
4.099,-13.9989,2449.9,36,
4.096,-13.9989,2488.7,36,
4.093,-13.9991,2527.6,36,
4.09,-13.9994,2566.5,36,
4.087,-13.9997,2605.4,36,
4.084,-13.9998,2644.3,36,
4.0809,-13.9989,2683.2,36,
4.078,-13.999,2722.1,36,
4.075,-13.9991,2760.9,36,
4.072,-13.9993,2799.8,36,
4.069,-13.9989,2838.7,36,
4.066,-13.9992,2877.6,36.1,
4.063,-13.9989,2916.5,36,
4.0601,-13.9988,2955.4,36,
4.0571,-13.9992,2994.3,36,
4.0542,-13.999,3033.1,36.1,
4.0512,-13.9997,3072,36.1,
4.0482,-13.998,3110.9,36.1,
4.0453,-13.9986,3149.8,36.1,
4.0424,-13.9995,3188.7,36.1,
4.0395,-13.9992,3227.6,36.1,
4.0366,-13.9989,3266.5,36,
4.0337,-13.999,3305.4,36,
4.0309,-13.9993,3344.2,36.1,
4.0282,-13.9992,3383.1,36.1,
4.0256,-13.9993,3422,36.1,
4.023,-13.9993,3460.9,36.1,
4.0205,-13.9988,3499.8,36.1,
4.0179,-13.999,3538.7,36.1,
4.0154,-13.9996,3577.6,36.1,
4.0128,-13.9987,3616.4,36.1,
4.0101,-13.9984,3655.3,36.1,
4.0073,-13.9998,3694.2,36.1,
4.0044,-13.9985,3733.1,36.2,
4.0014,-13.9989,3772,36.2,
3.9984,-13.9993,3810.9,36.2,
3.9953,-13.9991,3849.8,36.2,
3.9922,-13.9991,3888.6,36.2,
3.9891,-13.9989,3927.5,36.2,
3.9859,-13.9991,3966.4,36.2,
3.9828,-13.999,4005.3,36.2,
3.9796,-13.9992,4044.2,36.2,
3.9765,-13.999,4083.1,36.2,
3.9735,-13.9986,4122,36.2,
3.9704,-14.0005,4160.9,36.2,
3.9673,-13.9998,4199.7,36.2,
3.9643,-13.9985,4238.6,36.2,
3.9613,-13.9991,4277.5,36.3,
3.9584,-13.9992,4316.4,36.2,
3.9555,-13.9995,4355.3,36.2,
3.9527,-13.9991,4394.2,36.2,
3.9499,-13.9995,4433.1,36.2,
3.9471,-13.9992,4471.9,36.2,
3.9444,-13.9993,4510.8,36.2,
3.9418,-13.9995,4549.7,36.2,
3.9392,-13.9992,4588.6,36.2,
3.9366,-13.9994,4627.5,36.2,
3.9342,-13.9995,4666.4,36.2,
3.9317,-13.999,4705.3,36.2,
3.9294,-14.0003,4744.1,36.2,
3.9271,-13.9986,4783,36.1,
3.9248,-13.999,4821.9,36.1,
3.9226,-13.9995,4860.8,36.1,
3.9204,-13.999,4899.7,36.1,
3.9182,-13.9992,4938.6,36.1,
3.916,-13.9989,4977.5,36.1,
3.9138,-13.9994,5016.4,36.1,
3.9117,-13.999,5055.2,36.1,
3.9095,-13.999,5094.1,36,
3.9073,-13.9993,5133,36,
3.9051,-13.9986,5171.9,36,
3.9029,-13.9995,5210.8,36,
3.9007,-13.999,5249.7,36,
3.8986,-13.9992,5288.6,36,
3.8964,-13.9992,5327.4,36,
3.8942,-13.9992,5366.3,36,
3.8921,-13.9991,5405.2,36,
3.8899,-13.9993,5444.1,36,
3.8878,-13.999,5483,36,
3.8856,-13.9991,5521.9,36,
3.8836,-13.9986,5560.8,36,
3.8815,-13.9993,5599.6,36.1,
3.8795,-13.9993,5638.5,36.1,
3.8774,-13.9994,5677.4,36.1,
3.8753,-13.9988,5716.3,36,
3.8733,-13.9991,5755.2,36.1,
3.8714,-13.9994,5794.1,36.1,
3.8693,-13.9992,5833,36.1,
3.8674,-13.9994,5871.9,36,
3.8654,-13.9991,5910.7,36,
3.8635,-13.9991,5949.6,36,
3.8616,-13.9997,5988.5,36,
3.8597,-13.9992,6027.4,36,
3.8578,-13.9993,6066.3,36,
3.8559,-13.9991,6105.2,36,
3.854,-13.9991,6144.1,36,
3.8522,-14.0003,6182.9,36,
3.8504,-13.9997,6221.8,36,
3.8486,-13.9984,6260.7,36,
3.8468,-13.9991,6299.6,36,
3.845,-13.9987,6338.5,36,
3.8432,-13.9991,6377.4,36,
3.8414,-13.999,6416.3,36,
3.8397,-13.9989,6455.2,36,
3.8379,-13.9993,6494,36,
3.8362,-13.9985,6532.9,36,
3.8346,-13.9992,6571.8,36,
3.8329,-13.999,6610.7,36,
3.8312,-13.9991,6649.6,36,
3.8296,-13.999,6688.5,36,
3.8279,-13.9993,6727.4,36,
3.8263,-13.9987,6766.2,36,
3.8246,-13.9991,6805.1,36,
3.823,-13.9992,6844,36,
3.8214,-13.9989,6882.9,36,
3.8199,-13.9995,6921.8,36,
3.8183,-13.999,6960.7,36,
3.8167,-13.9992,6999.6,36.1,
3.8152,-13.9994,7038.4,36.1,
3.8137,-13.9989,7077.3,36.1,
3.8121,-13.9993,7116.2,36.1,
3.8106,-13.9994,7155.1,36.1,
3.8091,-13.9989,7194,36.1,
3.8076,-13.9994,7232.9,36.1,
3.8062,-13.9987,7271.8,36.1,
3.8047,-13.9986,7310.7,36.1,
3.8032,-13.9992,7349.5,36.1,
3.8018,-13.9989,7388.4,36.1,
3.8004,-13.9987,7427.3,36.1,
3.799,-13.9989,7466.2,36,
3.7975,-13.9991,7505.1,36,
3.7962,-13.9991,7544,36.1,
3.7948,-13.9991,7582.9,36.1,
3.7934,-13.999,7621.7,36.1,
3.7921,-13.9992,7660.6,36.1,
3.7907,-13.9995,7699.5,36.1,
3.7894,-13.999,7738.4,36.1,
3.788,-13.9989,7777.3,36.1,
3.7867,-13.9993,7816.2,36.1,
3.7854,-13.9991,7855.1,36.1,
3.7841,-13.9997,7893.9,36.1,
3.7828,-13.9992,7932.8,36.1,
3.7815,-13.9988,7971.7,36.1,
3.7803,-13.9993,8010.6,36.1,
3.779,-13.9991,8049.5,36.1,
3.7778,-14,8088.4,36.1,
3.7765,-13.9989,8127.3,36.1,
3.7753,-13.9993,8166.2,36.1,
3.774,-13.9996,8205,36.1,
3.7728,-13.9988,8243.9,36.1,
3.7716,-13.9985,8282.8,36.1,
3.7705,-13.9999,8321.7,36.1,
3.7692,-13.9987,8360.6,36.1,
3.7681,-13.9985,8399.5,36.1,
3.7669,-13.999,8438.4,36.1,
3.7657,-13.9989,8477.2,36.1,
3.7646,-13.9998,8516.1,36.1,
3.7634,-13.9993,8555,36.1,
3.7623,-13.9991,8593.9,36.2,
3.7611,-13.9994,8632.8,36.2,
3.76,-13.999,8671.7,36.2,
3.7589,-13.9986,8710.6,36.1,
3.7578,-13.9992,8749.5,36.1,
3.7567,-13.999,8788.3,36.2,
3.7556,-13.9992,8827.2,36.2,
3.7545,-13.999,8866.1,36.2,
3.7534,-13.9991,8905,36.2,
3.7523,-13.9988,8943.9,36.2,
3.7513,-13.9994,8982.8,36.2,
3.7503,-13.9993,9021.7,36.2,
3.7491,-13.9992,9060.5,36.2,
3.7481,-13.9993,9099.4,36.2,
3.7471,-13.9993,9138.3,36.2,
3.746,-13.9992,9177.2,36.2,
3.7451,-13.9994,9216.1,36.2,
3.744,-13.9993,9255,36.2,
3.743,-13.9993,9293.9,36.3,
3.742,-13.9992,9332.7,36.2,
3.741,-13.9993,9371.6,36.2,
3.74,-13.9988,9410.5,36.2,
3.739,-13.999,9449.4,36.2,
3.738,-13.999,9488.3,36.2,
3.737,-13.999,9527.2,36.3,
3.736,-13.9994,9566.1,36.3,
3.7351,-13.9992,9605,36.3,
3.7341,-13.9995,9643.8,36.3,
3.7331,-13.9993,9682.7,36.3,
3.7321,-13.9988,9721.6,36.3,
3.7312,-13.9994,9760.5,36.3,
3.7303,-13.9999,9799.4,36.3,
3.7293,-13.9989,9838.3,36.3,
3.7284,-13.9986,9877.2,36.4,
3.7275,-13.9991,9916,36.4,
3.7265,-13.9997,9954.9,36.4,
3.7256,-13.9996,9993.8,36.4,
3.7247,-13.9985,10032.7,36.4,
3.7238,-13.9995,10071.6,36.4,
3.7229,-13.9993,10110.5,36.5,
3.722,-13.9993,10149.4,36.5,
3.7212,-13.9988,10188.3,36.5,
3.7203,-13.999,10227.1,36.5,
3.7194,-13.9994,10266,36.5,
3.7186,-13.9998,10304.9,36.5,
3.7178,-13.9992,10343.8,36.5,
3.717,-13.999,10382.7,36.5,
3.7161,-13.9994,10421.6,36.6,
3.7153,-13.999,10460.5,36.6,
3.7145,-13.9989,10499.3,36.6,
3.7137,-13.999,10538.2,36.6,
3.7129,-13.9987,10577.1,36.6,
3.7121,-13.9993,10616,36.6,
3.7114,-13.9993,10654.9,36.6,
3.7106,-13.9994,10693.8,36.6,
3.7098,-13.9991,10732.7,36.7,
3.709,-13.999,10771.6,36.7,
3.7082,-13.999,10810.4,36.7,
3.7074,-13.9995,10849.3,36.7,
3.7066,-13.9993,10888.2,36.7,
3.7058,-13.9995,10927.1,36.8,
3.705,-13.9992,10966,36.8,
3.7042,-13.9994,11004.9,36.8,
3.7034,-13.9994,11043.8,36.8,
3.7025,-13.9989,11082.6,36.8,
3.7017,-13.9993,11121.5,36.8,
3.7009,-13.999,11160.4,36.8,
3.7,-13.999,11199.3,36.9,
3.6991,-13.9994,11238.2,36.9,
3.6983,-13.9988,11277.1,36.9,
3.6973,-13.9989,11316,36.9,
3.6964,-13.9986,11354.9,36.9,
3.6955,-13.9989,11393.7,37,
3.6945,-13.9992,11432.6,37,
3.6935,-13.999,11471.5,37,
3.6924,-13.9995,11510.4,37,
3.6914,-14.0001,11549.3,37,
3.6903,-13.9998,11588.2,37,
3.6892,-13.9998,11627.1,37,
3.6881,-13.9983,11665.9,37.1,
3.687,-13.9983,11704.8,37.1,
3.6859,-13.9983,11743.7,37.1,
3.6847,-13.9992,11782.6,37.1,
3.6835,-13.9988,11821.5,37.1,
3.6823,-13.9992,11860.4,37.2,
3.6812,-13.9989,11899.3,37.2,
3.6799,-13.999,11938.1,37.2,
3.6787,-13.999,11977,37.2,
3.6774,-13.999,12015.9,37.2,
3.6762,-13.9994,12054.8,37.2,
3.6749,-13.999,12093.7,37.3,
3.6736,-13.9994,12132.6,37.2,
3.6723,-13.9991,12171.5,37.3,
3.6709,-13.9995,12210.4,37.3,
3.6695,-13.999,12249.2,37.3,
3.668,-13.9993,12288.1,37.3,
3.6664,-13.9993,12327,37.3,
3.6649,-13.999,12365.9,37.3,
3.6633,-13.9993,12404.8,37.3,
3.6616,-13.9991,12443.7,37.3,
3.6599,-13.9995,12482.6,37.3,
3.6583,-13.999,12521.4,37.4,
3.6568,-13.9993,12560.3,37.4,
3.6553,-13.9986,12599.2,37.4,
3.654,-13.9987,12638.1,37.4,
3.6529,-13.9997,12677,37.4,
3.6519,-13.9999,12715.9,37.4,
3.651,-13.9994,12754.8,37.4,
3.6502,-13.9997,12793.7,37.4,
3.6494,-13.9994,12832.5,37.4,
3.6487,-13.9996,12871.4,37.5,
3.6479,-13.9989,12910.3,37.5,
3.6471,-13.9998,12949.2,37.5,
3.6463,-13.9997,12988.1,37.5,
3.6455,-13.999,13027,37.5,
3.6446,-13.9987,13065.9,37.5,
3.6436,-13.9992,13104.7,37.5,
3.6427,-13.9994,13143.6,37.4,
3.6416,-13.9993,13182.5,37.4,
3.6404,-13.9992,13221.4,37.4,
3.6392,-13.9988,13260.3,37.4,
3.6378,-13.9992,13299.2,37.3,
3.6363,-13.999,13338.1,37.3,
3.6345,-13.999,13377,37.3,
3.6325,-13.9993,13415.8,37.3,
3.6301,-13.9991,13454.7,37.3,
3.6272,-13.9992,13493.6,37.3,
3.6237,-13.9997,13532.5,37.3,
3.6194,-13.9995,13571.4,37.4,
3.614,-13.9993,13610.3,37.3,
3.6075,-13.9988,13649.2,37.4,
3.5999,-13.9992,13688,37.4,
3.5913,-13.9991,13726.9,37.4,
3.5817,-13.9994,13765.8,37.4,
3.5711,-13.9993,13804.7,37.4,
3.5597,-13.9994,13843.6,37.4,
3.5473,-13.999,13882.5,37.4,
3.5339,-13.9995,13921.4,37.5,
3.5196,-13.9991,13960.3,37.5,
3.504,-13.9993,13999.1,37.6,
3.4872,-13.9988,14038,37.6,
3.469,-13.9992,14076.9,37.7,
3.4491,-14.0002,14115.8,37.7,
3.4273,-13.9989,14154.7,37.7,
3.403,-13.9992,14193.6,37.8,
3.3762,-13.9988,14232.5,37.8,
3.3457,-13.9993,14271.3,37.8,
3.3105,-13.9989,14310.2,37.9,
3.2687,-13.9991,14349.1,37.9,
3.2169,-13.999,14388,37.9,
3.1479,-13.9991,14426.9,38,
3.0209,-13.9992,14465.8,38,
2.9999,-13.9987,14469.5,38,
4.3226,-13.9987,0,34.9,
4.3001,-13.999,38.9,34.9,
4.2932,-13.999,77.8,34.9,
4.2883,-13.9992,116.7,34.9,
4.2842,-13.999,155.5,34.9,
4.2805,-13.9992,194.4,35,
4.277,-13.9999,233.3,35,
4.2736,-13.9991,272.2,35,
4.2702,-13.9995,311.1,35,
4.2669,-13.9993,350,35,
4.2637,-13.9988,388.9,35,
4.2604,-13.9994,427.8,35.1,
4.2572,-13.9994,466.6,35.1,
4.254,-13.9989,505.5,35.1,
4.2508,-13.9987,544.4,35.1,
4.2476,-13.9991,583.3,35.1,
4.2444,-13.9988,622.2,35.1,
4.2412,-13.999,661.1,35.2,
4.2381,-13.9989,700,35.2,
4.2349,-13.9998,738.9,35.2,
4.2317,-13.9988,777.7,35.2,
4.2286,-13.999,816.6,35.2,
4.2255,-14,855.5,35.2,
4.2222,-13.9998,894.4,35.2,
4.2191,-13.9999,933.3,35.2,
4.216,-13.9992,972.2,35.2,
4.2128,-13.9992,1011.1,35.2,
4.2096,-13.9999,1049.9,35.3,
4.2065,-13.999,1088.8,35.3,
4.2033,-13.9989,1127.7,35.3,
4.2003,-13.9993,1166.6,35.3,
4.197,-13.9998,1205.5,35.3,
4.1939,-14.0003,1244.4,35.3,
4.1908,-13.9988,1283.3,35.3,
4.1876,-13.9982,1322.2,35.3,
4.1845,-13.9981,1361,35.3,
4.1814,-13.9994,1399.9,35.4,
4.1782,-14.0001,1438.8,35.4,
4.1751,-13.9992,1477.7,35.4,
4.172,-13.9998,1516.6,35.4,
4.1689,-13.9989,1555.5,35.4,
4.1658,-14,1594.4,35.4,
4.1626,-13.9999,1633.3,35.4,
4.1595,-13.9988,1672.1,35.4,
4.1564,-13.9992,1711,35.4,
4.1534,-13.9996,1749.9,35.4,
4.1502,-14.0001,1788.8,35.4,
4.1471,-13.9993,1827.7,35.4,
4.144,-14.0005,1866.6,35.4,
4.1409,-13.9993,1905.5,35.4,
4.1378,-13.9994,1944.3,35.4,
4.1348,-13.9989,1983.2,35.4,
4.1317,-13.9994,2022.1,35.4,
4.1286,-13.9999,2061,35.4,
4.1255,-13.9988,2099.9,35.4,
4.1224,-13.9988,2138.8,35.4,
4.1193,-13.9993,2177.7,35.4,
4.1163,-13.9988,2216.6,35.4,
4.1132,-13.9994,2255.4,35.4,
4.1102,-13.9995,2294.3,35.4,
4.1071,-13.9987,2333.2,35.4,
4.104,-14.0003,2372.1,35.4,
4.101,-13.9989,2411,35.4,
4.0979,-13.9985,2449.9,35.4,
4.0949,-13.9997,2488.8,35.4,
4.0918,-14.0003,2527.6,35.4,
4.0888,-13.9998,2566.5,35.4,
4.0858,-13.9999,2605.4,35.4,
4.0827,-13.9985,2644.3,35.4,
4.0797,-13.9992,2683.2,35.4,
4.0766,-13.9998,2722.1,35.4,
4.0736,-14.0001,2761,35.4,
4.0706,-13.999,2799.9,35.4,
4.0676,-13.9984,2838.7,35.4,
4.0646,-13.9997,2877.6,35.4,
4.0615,-13.9993,2916.5,35.4,
4.0585,-13.9995,2955.4,35.4,
4.0555,-13.9995,2994.3,35.4,
4.0526,-13.9994,3033.2,35.5,
4.0496,-13.999,3072.1,35.4,
4.0466,-13.9989,3111,35.5,
4.0436,-13.9996,3149.8,35.5,
4.0407,-13.9989,3188.7,35.5,
4.0378,-13.9987,3227.6,35.5,
4.0349,-14.0001,3266.5,35.5,
4.032,-13.9996,3305.4,35.6,
4.0292,-13.9998,3344.3,35.6,
4.0265,-13.9987,3383.2,35.6,
4.0239,-13.9993,3422,35.6,
4.0213,-13.9995,3460.9,35.6,
4.0187,-13.9989,3499.8,35.6,
4.0161,-13.9998,3538.7,35.6,
4.0135,-13.9993,3577.6,35.6,
4.0108,-13.9988,3616.5,35.6,
4.008,-13.9995,3655.4,35.6,
4.0051,-14,3694.3,35.6,
4.0022,-13.9987,3733.1,35.6,
3.9992,-13.9997,3772,35.6,
3.9961,-13.9988,3810.9,35.6,
3.9929,-13.9999,3849.8,35.6,
3.9898,-13.9993,3888.7,35.6,
3.9866,-13.9995,3927.6,35.5,
3.9834,-13.9997,3966.5,35.5,
3.9802,-13.9993,4005.4,35.5,
3.977,-13.9988,4044.2,35.5,
3.974,-13.9997,4083.1,35.5,
3.9708,-13.9989,4122,35.5,
3.9677,-13.9993,4160.9,35.5,
3.9646,-13.999,4199.8,35.5,
3.9617,-13.9989,4238.7,35.5,
3.9587,-13.9992,4277.6,35.5,
3.9557,-13.9986,4316.4,35.5,
3.9529,-13.999,4355.3,35.5,
3.9501,-13.9994,4394.2,35.5,
3.9472,-13.9986,4433.1,35.5,
3.9445,-14.0004,4472,35.5,
3.9418,-13.9982,4510.9,35.5,
3.9391,-13.9994,4549.8,35.5,
3.9366,-13.9992,4588.7,35.5,
3.9341,-13.9987,4627.5,35.5,
3.9316,-13.9994,4666.4,35.5,
3.9291,-13.9986,4705.3,35.5,
3.9269,-13.9998,4744.2,35.5,
3.9246,-13.9997,4783.1,35.5,
3.9223,-13.9991,4822,35.5,
3.9201,-13.9988,4860.9,35.5,
3.9179,-13.9988,4899.7,35.5,
3.9157,-13.9993,4938.6,35.4,
3.9135,-14,4977.5,35.4,
3.9113,-13.9991,5016.4,35.4,
3.9091,-13.9996,5055.3,35.4,
3.9069,-13.9993,5094.2,35.4,
3.9047,-13.999,5133.1,35.4,
3.9025,-13.9995,5172,35.4,
3.9003,-13.9987,5210.8,35.5,
3.8982,-13.9997,5249.7,35.5,
3.896,-13.9992,5288.6,35.5,
3.8938,-13.9988,5327.5,35.5,
3.8916,-13.9988,5366.4,35.4,
3.8895,-13.9992,5405.3,35.4,
3.8874,-13.9988,5444.2,35.4,
3.8852,-13.999,5483.1,35.4,
3.8831,-13.9992,5521.9,35.4,
3.8811,-13.9989,5560.8,35.4,
3.879,-13.9986,5599.7,35.4,
3.8769,-13.9996,5638.6,35.4,
3.8748,-13.9998,5677.5,35.4,
3.8728,-13.9995,5716.4,35.4,
3.8708,-13.9998,5755.3,35.4,
3.8688,-13.9995,5794.1,35.4,
3.8668,-13.999,5833,35.4,
3.8648,-13.9984,5871.9,35.4,
3.8629,-13.9979,5910.8,35.4,
3.8609,-13.9995,5949.7,35.4,
3.859,-13.9988,5988.6,35.4,
3.8571,-13.9988,6027.5,35.4,
3.8553,-13.9988,6066.4,35.4,
3.8534,-13.9983,6105.2,35.5,
3.8515,-13.9997,6144.1,35.5,
3.8497,-13.9994,6183,35.5,
3.8479,-13.9998,6221.9,35.5,
3.846,-13.9986,6260.8,35.5,
3.8442,-13.9994,6299.7,35.5,
3.8425,-13.9998,6338.6,35.5,
3.8407,-13.9989,6377.4,35.5,
3.839,-13.9993,6416.3,35.5,
3.8372,-13.9986,6455.2,35.5,
3.8355,-13.9993,6494.1,35.5,
3.8338,-13.9998,6533,35.5,
3.8321,-13.9993,6571.9,35.5,
3.8304,-13.9989,6610.8,35.5,
3.8287,-13.9991,6649.7,35.5,
3.8271,-13.9988,6688.5,35.5,
3.8254,-13.999,6727.4,35.5,
3.8238,-14.0008,6766.3,35.5,
3.8222,-14.0003,6805.2,35.5,
3.8206,-13.9988,6844.1,35.5,
3.819,-13.999,6883,35.5,
3.8175,-13.9999,6921.9,35.5,
3.8158,-13.9996,6960.8,35.5,
3.8143,-13.9993,6999.6,35.5,
3.8127,-13.9986,7038.5,35.4,
3.8112,-13.999,7077.4,35.4,
3.8097,-13.9994,7116.3,35.4,
3.8082,-13.9989,7155.2,35.4,
3.8067,-13.9987,7194.1,35.4,
3.8052,-13.999,7233,35.4,
3.8037,-13.9996,7271.8,35.4,
3.8023,-13.9993,7310.7,35.4,
3.8008,-13.9991,7349.6,35.4,
3.7994,-13.9995,7388.5,35.4,
3.798,-13.9997,7427.4,35.4,
3.7965,-14,7466.3,35.4,
3.7951,-13.999,7505.2,35.4,
3.7937,-13.9992,7544.1,35.4,
3.7924,-13.9987,7582.9,35.4,
3.791,-13.9993,7621.8,35.4,
3.7896,-13.9985,7660.7,35.4,
3.7883,-13.9994,7699.6,35.4,
3.7869,-14.0001,7738.5,35.4,
3.7856,-13.9995,7777.4,35.4,
3.7843,-13.9989,7816.3,35.4,
3.783,-13.9987,7855.1,35.4,
3.7817,-13.9985,7894,35.4,
3.7804,-13.998,7932.9,35.4,
3.7791,-13.999,7971.8,35.4,
3.7779,-13.9989,8010.7,35.4,
3.7767,-13.9992,8049.6,35.4,
3.7754,-13.9987,8088.5,35.4,
3.7741,-13.9998,8127.4,35.5,
3.7729,-13.9991,8166.2,35.5,
3.7717,-13.9987,8205.1,35.5,
3.7705,-13.9993,8244,35.5,
3.7693,-13.9997,8282.9,35.5,
3.7681,-13.9987,8321.8,35.5,
3.7668,-13.9988,8360.7,35.5,
3.7657,-13.9994,8399.6,35.5,
3.7646,-13.9991,8438.4,35.5,
3.7634,-13.9992,8477.3,35.5,
3.7622,-13.9999,8516.2,35.4,
3.7611,-13.9988,8555.1,35.4,
3.76,-13.9993,8594,35.4,
3.7588,-13.9988,8632.9,35.5,
3.7577,-13.9998,8671.8,35.5,
3.7566,-13.9995,8710.6,35.5,
3.7555,-13.9993,8749.5,35.5,
3.7544,-13.9993,8788.4,35.5,
3.7533,-13.9986,8827.3,35.5,
3.7522,-13.9998,8866.2,35.5,
3.7512,-13.9988,8905.1,35.6,
3.7501,-14.0002,8944,35.6,
3.749,-13.9993,8982.9,35.5,
3.748,-13.9989,9021.7,35.5,
3.7469,-13.9988,9060.6,35.5,
3.7459,-13.9981,9099.5,35.5,
3.7448,-13.9991,9138.4,35.5,
3.7438,-13.9987,9177.3,35.5,
3.7428,-13.9978,9216.2,35.5,
3.7418,-13.9996,9255.1,35.5,
3.7407,-13.999,9293.9,35.5,
3.7397,-13.9985,9332.8,35.6,
3.7388,-13.9992,9371.7,35.6,
3.7378,-13.9989,9410.6,35.6,
3.7368,-13.9987,9449.5,35.6,
3.7358,-13.9999,9488.4,35.6,
3.7348,-13.9997,9527.3,35.6,
3.7339,-13.9993,9566.2,35.6,
3.7329,-13.9997,9605,35.6,
3.7319,-13.9986,9643.9,35.6,
3.731,-13.9983,9682.8,35.6,
3.73,-13.9994,9721.7,35.6,
3.7291,-14.0001,9760.6,35.6,
3.7282,-13.9987,9799.5,35.6,
3.7272,-14.0001,9838.4,35.6,
3.7263,-13.9998,9877.3,35.6,
3.7254,-13.999,9916.1,35.6,
3.7245,-13.9988,9955,35.6,
3.7236,-13.9988,9993.9,35.6,
3.7227,-13.9998,10032.8,35.7,
3.7219,-13.9994,10071.7,35.6,
3.721,-13.9988,10110.6,35.7,
3.7202,-13.9986,10149.5,35.7,
3.7193,-13.9991,10188.3,35.7,
3.7185,-13.9989,10227.2,35.7,
3.7177,-13.9991,10266.1,35.7,
3.7169,-13.999,10305,35.7,
3.716,-13.9995,10343.9,35.7,
3.7153,-13.9995,10382.8,35.7,
3.7145,-13.9993,10421.7,35.7,
3.7136,-13.9995,10460.6,35.7,
3.7129,-13.9997,10499.4,35.7,
3.7121,-13.9996,10538.3,35.7,
3.7113,-13.9995,10577.2,35.7,
3.7105,-13.9989,10616.1,35.8,
3.7097,-13.999,10655,35.8,
3.709,-13.9984,10693.9,35.8,
3.7082,-13.998,10732.8,35.8,
3.7074,-14.0003,10771.7,35.8,
3.7066,-13.9999,10810.5,35.8,
3.7058,-13.9991,10849.4,35.8,
3.705,-13.9984,10888.3,35.8,
3.7041,-13.9987,10927.2,35.9,
3.7033,-13.9994,10966.1,35.9,
3.7025,-13.9985,11005,35.9,
3.7017,-13.9993,11043.9,35.9,
3.7008,-13.9991,11082.7,35.9,
3.6999,-13.9996,11121.6,35.9,
3.6991,-13.9987,11160.5,35.9,
3.6982,-13.9997,11199.4,35.9,
3.6972,-13.9991,11238.3,35.9,
3.6963,-13.9997,11277.2,36,
3.6953,-13.9995,11316.1,36,
3.6943,-13.9992,11354.9,36,
3.6933,-13.9996,11393.8,36,
3.6923,-13.9991,11432.7,36,
3.6912,-13.9986,11471.6,36,
3.6901,-13.9999,11510.5,36,
3.6891,-13.9988,11549.4,36,
3.6879,-13.9987,11588.3,36,
3.6868,-13.9989,11627.2,36,
3.6856,-13.9989,11666,36.1,
3.6845,-13.9997,11704.9,36.1,
3.6832,-13.9987,11743.8,36.1,
3.682,-13.9989,11782.7,36.1,
3.6808,-13.999,11821.6,36.1,
3.6796,-13.9988,11860.5,36.1,
3.6783,-13.999,11899.4,36.1,
3.6771,-13.9985,11938.2,36.1,
3.6758,-13.9997,11977.1,36.1,
3.6745,-13.9997,12016,36.1,
3.6732,-13.999,12054.9,36.1,
3.6719,-13.9997,12093.8,36.1,
3.6705,-13.9985,12132.7,36.2,
3.669,-13.9994,12171.6,36.2,
3.6675,-13.9994,12210.5,36.2,
3.666,-13.9996,12249.3,36.2,
3.6644,-13.999,12288.2,36.2,
3.6627,-13.9995,12327.1,36.2,
3.6611,-13.9994,12366,36.2,
3.6594,-13.9998,12404.9,36.3,
3.6577,-13.9997,12443.8,36.3,
3.6562,-13.9996,12482.7,36.3,
3.6547,-13.9997,12521.6,36.3,
3.6534,-13.9988,12560.4,36.3,
3.6522,-14,12599.3,36.3,
3.6512,-13.9988,12638.2,36.3,
3.6503,-13.9986,12677.1,36.3,
3.6494,-13.9988,12716,36.2,
3.6486,-13.9987,12754.9,36.2,
3.6478,-13.9993,12793.8,36.2,
3.647,-13.9995,12832.6,36.2,
3.6462,-13.9988,12871.5,36.3,
3.6454,-13.9996,12910.4,36.3,
3.6445,-14,12949.3,36.2,
3.6436,-13.9998,12988.2,36.3,
3.6426,-13.9993,13027.1,36.2,
3.6416,-13.9988,13066,36.2,
3.6404,-13.9995,13104.9,36.3,
3.6393,-13.9989,13143.7,36.3,
3.638,-13.9996,13182.6,36.4,
3.6365,-13.9993,13221.5,36.4,
3.6348,-13.9997,13260.4,36.5,
3.633,-13.9997,13299.3,36.5,
3.6308,-13.9988,13338.2,36.5,
3.6283,-13.9989,13377.1,36.5,
3.6253,-13.9991,13415.9,36.5,
3.6216,-14.0001,13454.8,36.5,
3.6171,-13.9993,13493.7,36.5,
3.6116,-13.9988,13532.6,36.5,
3.605,-13.9988,13571.5,36.5,
3.5972,-13.9993,13610.4,36.5,
3.5884,-13.9981,13649.3,36.6,
3.5786,-13.9998,13688.1,36.5,
3.5678,-13.999,13727,36.5,
3.5561,-13.9988,13765.9,36.5,
3.5434,-13.9997,13804.8,36.6,
3.5297,-13.9987,13843.7,36.6,
3.515,-13.999,13882.6,36.6,
3.499,-13.9989,13921.5,36.6,
3.4817,-13.9992,13960.4,36.6,
3.4629,-13.9987,13999.2,36.6,
3.4424,-13.9988,14038.1,36.5,
3.4198,-14.0005,14077,36.5,
3.3947,-13.9988,14115.9,36.5,
3.3666,-13.9993,14154.8,36.5,
3.3346,-13.9997,14193.7,36.6,
3.2973,-13.9984,14232.6,36.6,
3.2525,-13.9997,14271.5,36.6,
3.1963,-13.9993,14310.3,36.6,
3.1181,-13.999,14349.2,36.6,
2.9998,-13.9994,14380.7,36.6,
4.3188,-13.9992,0,45,
4.3044,-13.9998,38.9,44.9,
4.2984,-14.0002,77.8,45,
4.2941,-13.9997,116.7,44.9,
4.2903,-13.9997,155.6,44.9,
4.2868,-13.9998,194.4,45.1,
4.2834,-13.9996,233.3,45.1,
4.2801,-13.9997,272.2,45.1,
4.2768,-13.9996,311.1,45.1,
4.2736,-13.9997,350,45,
4.2704,-13.9995,388.9,45.1,
4.2672,-13.9998,427.8,45.2,
4.264,-13.9992,466.7,45.2,
4.2609,-13.9996,505.5,45.1,
4.2577,-13.9993,544.4,45.2,
4.2546,-13.9999,583.3,45.3,
4.2514,-14.0004,622.2,45.2,
4.2483,-13.9996,661.1,45.3,
4.2451,-13.9997,700,45.3,
4.242,-13.9996,738.9,45.4,
4.2388,-13.9994,777.8,45.3,
4.2357,-13.9996,816.6,45.3,
4.2326,-13.9995,855.5,45.3,
4.2295,-13.9998,894.4,45.5,
4.2264,-13.9999,933.3,45.3,
4.2232,-13.9994,972.2,45.4,
4.2201,-13.9992,1011.1,45.5,
4.217,-13.9997,1050,45.4,
4.2139,-13.9995,1088.9,45.3,
4.2108,-14.0002,1127.7,45.5,
4.2077,-13.9994,1166.6,45.4,
4.2046,-13.9998,1205.5,45.4,
4.2015,-13.9993,1244.4,45.6,
4.1984,-13.9995,1283.3,45.4,
4.1953,-13.9993,1322.2,45.6,
4.1922,-13.9994,1361.1,45.6,
4.1891,-13.9994,1400,45.5,
4.186,-13.9993,1438.8,45.4,
4.1829,-13.9996,1477.7,45.5,
4.1799,-13.9997,1516.6,45.6,
4.1768,-13.9991,1555.5,45.5,
4.1737,-14.0006,1594.4,45.7,
4.1706,-13.9992,1633.3,45.5,
4.1676,-13.9993,1672.2,45.5,
4.1645,-13.9992,1711.1,45.6,
4.1615,-13.9998,1749.9,45.6,
4.1584,-13.9997,1788.8,45.6,
4.1554,-14,1827.7,45.7,
4.1524,-13.9993,1866.6,45.7,
4.1493,-13.9997,1905.5,45.7,
4.1463,-13.9998,1944.4,45.6,
4.1433,-13.9994,1983.3,45.7,
4.1403,-13.9998,2022.2,45.6,
4.1372,-13.9994,2061,45.7,
4.1342,-13.9991,2099.9,45.6,
4.1312,-13.999,2138.8,45.8,
4.1282,-13.9994,2177.7,45.6,
4.1252,-13.9997,2216.6,45.7,
4.1222,-13.9996,2255.5,45.6,
4.1192,-13.9993,2294.4,45.8,
4.1162,-13.9994,2333.3,45.6,
4.1132,-13.9997,2372.1,45.8,
4.1102,-13.9995,2411,45.8,
4.1072,-13.9993,2449.9,45.7,
4.1043,-13.9996,2488.8,45.7,
4.1013,-13.9996,2527.7,45.8,
4.0983,-13.9998,2566.6,45.8,
4.0954,-13.9989,2605.5,45.7,
4.0924,-13.9995,2644.4,45.7,
4.0895,-13.9997,2683.3,45.8,
4.0865,-13.9995,2722.1,45.7,
4.0836,-13.9998,2761,45.8,
4.0807,-13.9998,2799.9,45.8,
4.0777,-13.9995,2838.8,45.8,
4.0748,-13.9996,2877.7,45.7,
4.0719,-13.9992,2916.6,45.7,
4.069,-13.9993,2955.5,45.8,
4.066,-13.9998,2994.4,45.9,
4.0632,-13.9996,3033.2,45.8,
4.0602,-13.9993,3072.1,45.7,
4.0574,-13.9997,3111,45.9,
4.0545,-13.9993,3149.9,45.9,
4.0516,-13.9998,3188.8,45.8,
4.0488,-13.9996,3227.7,45.7,
4.0459,-14,3266.6,45.8,
4.0431,-13.9998,3305.5,45.8,
4.0402,-13.9993,3344.3,45.8,
4.0374,-13.9998,3383.2,45.8,
4.0347,-13.9993,3422.1,45.9,
4.0319,-13.9996,3461,45.9,
4.0293,-13.9994,3499.9,45.8,
4.0267,-13.9996,3538.8,45.8,
4.0242,-13.9994,3577.7,45.9,
4.0216,-13.9995,3616.6,45.8,
4.0191,-13.999,3655.4,45.9,
4.0165,-13.999,3694.3,45.9,
4.0138,-13.9996,3733.2,45.9,
4.0109,-13.9995,3772.1,45.8,
4.0081,-13.9994,3811,45.9,
4.0052,-13.9993,3849.9,46,
4.0022,-13.9994,3888.8,46,
3.9992,-13.9995,3927.7,45.9,
3.9962,-13.9996,3966.5,46,
3.9933,-13.9994,4005.4,46,
3.9903,-13.9994,4044.3,45.9,
3.9873,-13.9994,4083.2,45.9,
3.9844,-13.9996,4122.1,46,
3.9814,-13.9994,4161,45.9,
3.9785,-13.9995,4199.9,45.9,
3.9756,-13.9996,4238.8,46,
3.9728,-13.9995,4277.6,46,
3.9699,-13.9998,4316.5,46,
3.9671,-13.9998,4355.4,45.9,
3.9644,-13.9995,4394.3,45.9,
3.9617,-13.9995,4433.2,46,
3.9591,-13.9994,4472.1,46,
3.9565,-13.9998,4511,46,
3.954,-13.9996,4549.9,46,
3.9515,-13.9994,4588.7,46,
3.949,-14,4627.6,45.9,
3.9465,-13.9997,4666.5,45.8,
3.9441,-13.9995,4705.4,45.8,
3.9417,-13.9995,4744.3,45.9,
3.9393,-13.9999,4783.2,45.9,
3.9369,-13.9998,4822.1,45.9,
3.9345,-13.9998,4861,45.8,
3.9321,-13.9995,4899.8,45.8,
3.9297,-13.9992,4938.7,45.9,
3.9272,-13.9995,4977.6,45.8,
3.9248,-13.9993,5016.5,45.9,
3.9225,-13.9995,5055.4,45.8,
3.9201,-13.9995,5094.3,45.7,
3.9177,-13.9994,5133.2,45.9,
3.9153,-13.9993,5172.1,45.9,
3.913,-13.9995,5210.9,45.8,
3.9106,-13.9995,5249.8,45.8,
3.9084,-13.9992,5288.7,45.8,
3.9061,-13.9994,5327.6,45.9,
3.9038,-13.9997,5366.5,45.9,
3.9015,-13.9995,5405.4,45.9,
3.8993,-13.9996,5444.3,45.9,
3.8971,-13.9999,5483.2,45.7,
3.8948,-13.9998,5522.1,45.9,
3.8927,-13.9993,5560.9,45.9,
3.8905,-13.9999,5599.8,45.8,
3.8884,-13.9996,5638.7,45.8,
3.8863,-13.9995,5677.6,45.9,
3.8842,-13.9997,5716.5,45.9,
3.8821,-13.9997,5755.4,45.8,
3.8801,-13.9997,5794.3,45.8,
3.8781,-13.9999,5833.2,45.8,
3.876,-13.9995,5872,45.9,
3.874,-13.9992,5910.9,45.9,
3.8721,-13.9996,5949.8,45.9,
3.8702,-13.9996,5988.7,45.8,
3.8682,-13.9996,6027.6,45.9,
3.8663,-13.9997,6066.5,45.9,
3.8644,-13.9995,6105.4,45.8,
3.8625,-13.9996,6144.3,45.9,
3.8607,-13.9996,6183.1,45.9,
3.8588,-13.9998,6222,45.9,
3.857,-13.9995,6260.9,45.9,
3.8552,-13.9998,6299.8,45.8,
3.8534,-13.9997,6338.7,45.9,
3.8516,-13.9997,6377.6,45.9,
3.8499,-13.9998,6416.5,45.8,
3.8481,-13.9995,6455.4,45.8,
3.8464,-13.9996,6494.2,45.8,
3.8447,-13.9994,6533.1,45.9,
3.843,-13.9996,6572,45.9,
3.8413,-13.9997,6610.9,45.8,
3.8397,-13.9992,6649.8,45.9,
3.838,-13.9994,6688.7,45.8,
3.8364,-13.9994,6727.6,45.9,
3.8348,-13.9994,6766.5,45.9,
3.8332,-13.9994,6805.3,45.9,
3.8316,-13.9996,6844.2,45.8,
3.83,-13.9998,6883.1,45.8,
3.8284,-13.9996,6922,45.9,
3.8269,-13.9994,6960.9,45.8,
3.8253,-13.9995,6999.8,45.8,
3.8238,-13.9997,7038.7,45.8,
3.8223,-14.0001,7077.6,45.8,
3.8208,-13.9997,7116.4,45.8,
3.8193,-13.9999,7155.3,45.8,
3.8178,-13.999,7194.2,45.9,
3.8164,-13.9998,7233.1,45.9,
3.8149,-13.9996,7272,45.8,
3.8134,-13.9997,7310.9,45.8,
3.812,-13.9994,7349.8,45.9,
3.8106,-13.9997,7388.7,45.8,
3.8092,-13.9998,7427.5,45.9,
3.8078,-13.9995,7466.4,45.9,
3.8064,-13.9997,7505.3,45.8,
3.8051,-13.9994,7544.2,45.9,
3.8037,-13.9998,7583.1,45.9,
3.8024,-13.9994,7622,45.8,
3.801,-13.9997,7660.9,45.8,
3.7997,-13.9994,7699.8,45.7,
3.7984,-13.9992,7738.6,45.8,
3.7971,-13.999,7777.5,45.9,
3.7958,-13.9998,7816.4,45.9,
3.7945,-13.9998,7855.3,45.8,
3.7933,-13.9993,7894.2,45.8,
3.792,-13.9991,7933.1,45.8,
3.7908,-13.9995,7972,45.8,
3.7896,-14.0001,8010.9,45.8,
3.7883,-13.9996,8049.7,45.8,
3.7871,-13.9994,8088.6,45.9,
3.7858,-13.9998,8127.5,45.8,
3.7846,-13.9993,8166.4,45.9,
3.7834,-13.9995,8205.3,45.8,
3.7823,-13.9998,8244.2,45.9,
3.7811,-13.9992,8283.1,45.9,
3.7799,-13.9999,8322,45.9,
3.7787,-14.0001,8360.8,45.9,
3.7776,-13.999,8399.7,45.8,
3.7765,-14.0003,8438.6,45.9,
3.7754,-13.9998,8477.5,45.9,
3.7742,-13.9997,8516.4,45.9,
3.7731,-13.9992,8555.3,45.8,
3.772,-13.9995,8594.2,45.9,
3.7709,-13.9999,8633.1,45.8,
3.7698,-13.9995,8671.9,45.8,
3.7687,-13.9997,8710.8,45.8,
3.7676,-13.9992,8749.7,45.8,
3.7665,-13.9992,8788.6,45.9,
3.7654,-13.9997,8827.5,45.8,
3.7644,-13.9997,8866.4,45.9,
3.7633,-13.9997,8905.3,45.8,
3.7622,-13.9995,8944.2,46,
3.7612,-13.9998,8983,45.8,
3.7601,-13.9997,9021.9,46,
3.7591,-13.9995,9060.8,45.9,
3.7581,-13.9997,9099.7,45.8,
3.757,-13.9996,9138.6,45.9,
3.756,-13.9996,9177.5,45.8,
3.755,-13.9994,9216.4,45.9,
3.754,-13.9999,9255.3,45.8,
3.753,-13.9997,9294.2,45.9,
3.752,-13.9992,9333,46,
3.7509,-13.9996,9371.9,45.9,
3.75,-13.9993,9410.8,46,
3.7489,-13.9995,9449.7,45.9,
3.7479,-13.9997,9488.6,46,
3.7469,-13.9993,9527.5,45.9,
3.746,-13.9996,9566.4,45.9,
3.745,-13.9993,9605.3,46,
3.744,-13.9995,9644.1,46.1,
3.743,-13.9995,9683,46,
3.742,-13.9993,9721.9,46.1,
3.741,-13.9998,9760.8,45.9,
3.74,-13.9999,9799.7,46,
3.739,-13.9992,9838.6,45.9,
3.738,-13.9995,9877.5,46,
3.737,-13.9996,9916.4,46.1,
3.736,-13.9995,9955.2,46,
3.7351,-13.9998,9994.1,46,
3.7341,-13.9997,10033,46.1,
3.7331,-14.0003,10071.9,46,
3.7321,-14,10110.8,46,
3.7311,-13.9993,10149.7,46.1,
3.7301,-13.9995,10188.6,46,
3.7291,-13.9995,10227.5,46,
3.7281,-13.9999,10266.3,46.1,
3.7271,-13.9993,10305.2,46.1,
3.7261,-13.9993,10344.1,46.2,
3.7251,-13.9995,10383,46.1,
3.7241,-13.9996,10421.9,46.1,
3.7231,-13.9996,10460.8,46.2,
3.7222,-13.9993,10499.7,46.1,
3.7212,-13.9993,10538.6,46.2,
3.7202,-13.9994,10577.4,46.1,
3.7192,-13.9996,10616.3,46.2,
3.7182,-13.9995,10655.2,46.3,
3.7173,-13.9995,10694.1,46.3,
3.7163,-13.9993,10733,46.2,
3.7153,-13.9996,10771.9,46.3,
3.7144,-13.9998,10810.8,46.3,
3.7134,-13.9994,10849.7,46.4,
3.7124,-13.9998,10888.5,46.3,
3.7115,-13.9997,10927.4,46.4,
3.7105,-13.9996,10966.3,46.5,
3.7096,-13.9992,11005.2,46.4,
3.7087,-13.9998,11044.1,46.3,
3.7078,-13.9995,11083,46.5,
3.7068,-13.9991,11121.9,46.4,
3.7059,-13.9996,11160.8,46.5,
3.705,-13.9996,11199.6,46.6,
3.7041,-13.9994,11238.5,46.6,
3.7032,-13.9995,11277.4,46.5,
3.7022,-13.9997,11316.3,46.5,
3.7013,-13.9994,11355.2,46.5,
3.7003,-13.999,11394.1,46.5,
3.6993,-13.9997,11433,46.7,
3.6984,-13.9988,11471.9,46.7,
3.6973,-13.9993,11510.7,46.6,
3.6963,-13.9997,11549.6,46.6,
3.6952,-13.9987,11588.5,46.6,
3.694,-13.9997,11627.4,46.7,
3.6929,-13.9994,11666.3,46.8,
3.6917,-13.9994,11705.2,46.8,
3.6905,-13.9997,11744.1,46.7,
3.6893,-13.9992,11783,46.7,
3.688,-13.9994,11821.8,46.8,
3.6867,-13.9994,11860.7,46.8,
3.6853,-13.9996,11899.6,46.8,
3.684,-13.9993,11938.5,46.7,
3.6827,-13.9994,11977.4,46.8,
3.6814,-13.9996,12016.3,46.9,
3.6801,-13.9998,12055.2,46.9,
3.6787,-13.9999,12094.1,46.9,
3.6774,-13.9994,12132.9,46.9,
3.6761,-13.9996,12171.8,46.8,
3.6747,-13.9996,12210.7,46.8,
3.6733,-13.9994,12249.6,46.9,
3.6719,-13.9995,12288.5,46.9,
3.6705,-13.9995,12327.4,46.8,
3.6689,-13.9995,12366.3,46.9,
3.6673,-13.9997,12405.2,47,
3.6656,-13.9995,12444,46.9,
3.6638,-13.9997,12482.9,46.9,
3.662,-13.9995,12521.8,47,
3.6601,-13.9995,12560.7,47.1,
3.6583,-13.9995,12599.6,47,
3.6568,-13.9989,12638.5,47,
3.6554,-13.9998,12677.4,47.1,
3.6544,-13.9998,12716.3,47.1,
3.6535,-13.9998,12755.1,47.1,
3.6528,-13.9995,12794,47.1,
3.6521,-13.9992,12832.9,47,
3.6515,-13.9989,12871.8,47,
3.6508,-13.9992,12910.7,47,
3.6501,-13.9994,12949.6,47.1,
3.6495,-13.9991,12988.5,47.1,
3.6488,-13.9993,13027.4,47.2,
3.648,-13.9993,13066.2,47.2,
3.6473,-13.9991,13105.1,47.2,
3.6464,-13.9993,13144,47.1,
3.6455,-13.9995,13182.9,47,
3.6446,-13.9996,13221.8,47.1,
3.6436,-13.9994,13260.7,47.2,
3.6424,-14,13299.6,47.1,
3.6412,-13.9993,13338.5,47.1,
3.6398,-13.9994,13377.3,47.1,
3.6382,-13.9993,13416.2,47.1,
3.6363,-13.9995,13455.1,47,
3.6339,-13.9998,13494,47.1,
3.6309,-13.9996,13532.9,47.1,
3.6269,-13.9996,13571.8,47.1,
3.6216,-13.9998,13610.7,47.2,
3.6149,-13.999,13649.6,47.1,
3.6066,-13.9997,13688.4,47.2,
3.5973,-13.9996,13727.3,47.2,
3.5871,-13.9999,13766.2,47.2,
3.576,-13.9996,13805.1,47.1,
3.564,-13.9994,13844,47.2,
3.5513,-13.999,13882.9,47.2,
3.5377,-13.9997,13921.8,47.3,
3.5232,-13.9997,13960.7,47.3,
3.5076,-13.9995,13999.5,47.2,
3.4908,-13.9995,14038.4,47.3,
3.4727,-13.9993,14077.3,47.4,
3.453,-13.9999,14116.2,47.3,
3.4315,-13.9996,14155.1,47.3,
3.4078,-13.9997,14194,47.3,
3.3815,-14,14232.9,47.4,
3.3517,-13.9996,14271.7,47.5,
3.3175,-13.9996,14310.6,47.5,
3.277,-13.9994,14349.5,47.4,
3.2274,-13.9992,14388.4,47.5,
3.1626,-13.9991,14427.3,47.4,
3.0533,-13.9993,14466.2,47.4,
2.9999,-13.9996,14476.8,47.6,
4.3239,-13.9996,0,45,
4.3048,-14.001,38.9,45,
4.299,-14.0006,77.8,45,
4.2947,-14.0006,116.7,45,
4.291,-14.001,155.6,45,
4.2875,-14.0008,194.5,45,
4.2842,-14.0012,233.3,45,
4.2809,-14.0007,272.2,45.1,
4.2776,-14.0005,311.1,45,
4.2743,-14.0008,350,45.1,
4.2712,-14.001,388.9,45.1,
4.268,-14.0006,427.8,45.1,
4.2648,-14.0005,466.7,45.1,
4.2616,-14.0012,505.6,45.1,
4.2584,-14.0005,544.5,45.2,
4.2553,-14.0008,583.4,45.1,
4.2521,-14.001,622.3,45.2,
4.2489,-14.001,661.1,45.2,
4.2458,-14.0012,700,45.2,
4.2426,-14.0009,738.9,45.2,
4.2395,-14.0008,777.8,45.2,
4.2364,-14.0008,816.7,45.2,
4.2332,-14.0006,855.6,45.2,
4.2301,-14.0006,894.5,45.2,
4.227,-14.0001,933.4,45.2,
4.2238,-14.0008,972.3,45.2,
4.2207,-14.0007,1011.2,45.2,
4.2175,-14.0008,1050.1,45.2,
4.2144,-14.001,1089,45.2,
4.2113,-14.0008,1127.8,45.3,
4.2082,-14.001,1166.7,45.3,
4.205,-14.001,1205.6,45.2,
4.2019,-14.0005,1244.5,45.2,
